Repository: abhi3700/cpp-playground

# cpp-playground
Practice C++ coding with other github repos

## Use
For using it in your local PC, follow the steps below:
* Clone the repo - `git clone https://github.com/abhi3700/cpp-playground.git`
* Update the blank submodule - `git submodule update`

# C/C++ Libraries
Here, get to learn & use some custom packages useful for C++ applications like Python.

## Libraries/Packages
* NumCpp () - https://github.com/dpilger26/NumCpp

File: libs/data/equipment.csv (part 1 of 3)
Date,Measurement tool,Site,1,2,3,4,5,6,7,8,9,Max Etch Rate,Min Etch Rate,Etch Rate (A/Min),"%
STDEV",% Uni,Result, Employee Code,Lot ID,Remarks,LSL,USL,LCL,UCL,% Uni USL,% Uni UCL
01-01-17,MTOP1,Pre,29139.66,28999.74,29013.95,29011.01,29225.67,29214.79,29005.85,29002.26,29234.97,9513.12,8462.76,9029.75,340.7021608,3.773107349,Fail,1400,Q17010001.F1,,9000,15600,8090,12070,6,6
,,Post,26260.14,26025.23,26015.61,25926.85,26111.56,26393.87,26039.01,25922.45,26063.93,,,,,,,,,,,,,,,
,,ER(Å/Min),8638.56,8923.53,8995.02,9252.48,9342.33,8462.76,8900.52,9239.43,9513.12,,,,,,,,,,,,,,,
01-06-17,MTOP1,Pre,29171.19,29014.37,29060.21,29027.24,29282.08,29171.64,29005.71,29022.99,29204.96,10018.32,8862.39,9436.903333,369.2094275,3.912400228,Fail,1335,,,9000,15600,8090,12070,6,6
,,Post,26190.23,25899.52,25911.75,25807.09,26058.01,26217.51,25898.21,25801.84,25865.52,,,,,,,,,,,,,,,
,,ER(Å/Min),8942.88,9344.55,9445.38,9660.45,9672.21,8862.39,9322.5,9663.45,10018.32,,,,,,,,,,,,,,,
01-10-17,MTOP1,Pre,29014.55,29005.58,29045.9,29002.93,29140.65,29078.17,28991.41,29012.01,29253.56,9641.79,8529.21,9092.38,324.4099903,3.567932601,Fail,1159,Q17020037.F1,,9000,15600,8090,12070,6,6
,,Post,26018.37,26006.88,26036.61,25916.44,25926.72,26235.1,26056.55,25936.2,26134.75,,,,,,,,,,,,,,,
,,ER(Å/Min),8988.54,8996.1,9027.87,9259.47,9641.79,8529.21,8804.58,9227.43,9356.43,,,,,,,,,,,,,,,
01/24/2017,MTOP1,Pre,29013.18,28825.84,28855,28805.79,29006.81,28950.55,28803.73,28805.76,29049.27,10267.74,9212.04,9830.913333,323.2857319,3.288460807,Pass,1159,Q17040020.F1, QC After Facility Shutdown,9000,15600,8090,12070,6,6
,,Post,25850.22,25550.26,25565.58,25450.93,25676.98,25879.87,25567.7,25454.96,25626.69,,,,,,,,,,,,,,,
,,ER(Å/Min),9488.88,9826.74,9868.26,10064.58,9989.49,9212.04,9708.09,10052.4,10267.74,,,,,,,,,,,,,,,
01/29/2017,MTOP1,Pre,28985.36,28807.67,28811.86,28809.67,29048.4,28966.72,28802.05,28810.96,29050.41,10430.34,9330.21,9934.553333,334.4325678,3.366357365,Pass,1400,Q17050001.F1,,9000,15600,8090,12070,6,6
,,Post,25806.43,25506.43,25479.46,25431.52,25692.88,25856.65,25521.07,25421.37,25573.63,,,,,,,,,,,,,,,
,,ER(Å/Min),9536.79,9903.72,9997.2,10134.45,10066.56,9330.21,9842.94,10168.77,10430.34,,,,,,,,,,,,,,,
02-02-17,MTOP1,Pre,29002.46,28805.75,28796.68,28798.51,29024.71,28954.72,28800.84,28786.27,28976.38,9645.99,8739.78,9254.093333,308.1213183,3.32956787,Fail,1159,Q17050046.F1,,9000,15600,8090,12070,6,6
,,Post,26089.2,25737.01,25703.94,25635.64,25884.7,26018.76,25730.39,25623.35,25761.05,,,,,,,,,,,,,,,
,,ER(Å/Min),8739.78,9206.22,9278.22,9488.61,9420.03,8807.88,9211.35,9488.76,9645.99,,,,,,,,,,,,,,,
02-06-17,MTOP1,Pre,28899.98,28756.41,28767.59,28766.66,28964.35,28933.23,28759.27,28758.19,29011.58,9675.36,8721.51,9305.443333,328.2651257,3.527667774,Fail,,Q17060021.F1,,9000,15600,8090,12070,6,6
,,Post,25944.59,25673.07,25641.62,25579.62,25778.27,26026.06,25686.45,25584.79,25786.46,,,,,,,,,,,,,,,
,,ER(Å/Min),8866.17,9250.02,9377.91,9561.12,9558.24,8721.51,9218.46,9520.2,9675.36,,,,,,,,,,,,,,,
02/13/2017,MTOP1,Pre,29075.34,28897.16,28929.34,28873.04,29150.37,29014.98,28836.9,28888.5,29063.14,8288.22,7196.7,7753.026667,340.5697728,4.392733154,Fail,1335,,,9000,15600,8090,12070,6,6
,,Post,26573.64,26363.21,26317.2,26203.46,26495.9,26616.08,26356.66,26243.14,26300.4,,,,,,,,,,,,,,,
,,ER(Å/Min),7505.1,7601.85,7836.42,8008.74,7963.41,7196.7,7440.72,7936.08,8288.22,,,,,,,,,,,,,,,
02/13/2017,MTOP1,Pre,29096.56,28907.85,28901.14,28900.85,29094.96,29069.41,28888.59,28895.56,29145.08,9563.79,8561.13,9168.8,323.1380559,3.524322222,Fail,1335,,< 9000; Run 1,9000,15600,8090,12070,6,6
,,Post,26145.09,25859.86,25849.32,25773.92,25930.18,26215.7,25885.02,25777.36,25957.15,,,,,,,,,,,,,,,
,,ER(Å/Min),8854.41,9143.97,9155.46,9380.79,9494.34,8561.13,9010.71,9354.6,9563.79,,,,,,,,,,,,,,,
02/13/2017,MTOP1,Pre,29064.47,28900.63,28907.39,28910.24,29062.95,29071.94,28899.57,28900.75,29170.68,13906.47,11084.76,12445.99333,813.1502958,6.53343027,Fail,1400,,Lamp Intensity reduced run 2,9000,15600,8090,12070,6,6
,,Post,25209.4,24818,24703.05,24637,24427.46,25377.02,24838.24,24654.84,24885.63,,,,,,,,,,,,,,,
,,ER(Å/Min),11565.21,12247.89,12613.02,12819.72,13906.47,11084.76,12183.99,12737.73,12855.15,,,,,,,,,,,,,,,
02/13/2017,MTOP1,Pre,28760.73,28732.15,28725.61,28708.58,28786.09,28929.84,28738.45,28720.48,28976.36,11845.44,10537.95,11349.42,407.9317595,3.594296091,Pass,,,Lamp Intensity reduced run 3; OK,9000,15600,8090,12070,6,6
,,Post,24902.17,25018.76,24990.88,24774.73,24990,25417.19,25039.07,24869.35,25027.88,,,,,,,,,,,,,,,
,,ER(Å/Min),11575.68,11140.17,11204.19,11801.55,11388.27,10537.95,11098.14,11553.39,11845.44,,,,,,,,,,,,,,,
02/15/2017,MTOP1,Pre,28896.43,28740.88,28763.86,28733.53,28963.76,28848.48,28724.44,28736.32,28942.98,12276.06,9636.93,10433.53667,746.5990429,7.155761912,Fail,1400,,,9000,15600,8090,12070,6,6
,,Post,25600.6,25316.26,25263.22,25258.68,25534.41,25636.17,25340.55,25249.22,24850.96,,,,,,,,,,,,,,,
,,ER(Å/Min),9887.49,10273.86,10501.92,10424.55,10288.05,9636.93,10151.67,10461.3,12276.06,,,,,,,,,,,,,,,
02/17/2017,MTOP1,Pre,28924.11,28760.6,28747.59,28751.79,28965.52,28903.1,28734.47,28762.13,28996.61,9712.02,8800.92,9218.08,285.4709133,3.096858709,Fail,1335,Q17070057.F1,After Lamp 7 replaced & reduced the current.,9000,15600,8090,12070,6,6
,,Post,25970.48,25703.36,25708.12,25629.42,25838.5,25969.46,25689.23,25623.84,25759.27,,,,,,,,,,,,,,,
,,ER(Å/Min),8860.89,9171.72,9118.41,9367.11,9381.06,8800.92,9135.72,9414.87,9712.02,,,,,,,,,,,,,,,
02/22/2017,MTOP1,Pre,29331.14,29201.58,29270.26,29206.95,29445.13,29361.9,29207.16,29194.45,29451.98,12070.29,11189.43,11647.60667,262.1995075,2.251102007,Pass,1400,Q17080049.F1,,9000,15600,8090,12070,6,6
,,Post,25553.72,25318.59,25371.17,25268.9,25570.35,25632.09,25330.99,25253.37,25428.55,,,,,,,,,,,,,,,
,,ER(Å/Min),11332.26,11648.97,11697.27,11814.15,11624.34,11189.43,11628.51,11823.24,12070.29,,,,,,,,,,,,,,,
02/27/2017,MTOP1,Pre,29285.1,29132.21,29121.85,29137.64,29371.39,29290.45,29127.55,29147.09,29377.63,11972.04,11019.42,11540.00667,299.3213082,2.59377067,Pass,1400,Q17090010.F1,,9000,15600,8090,12070,6,6
,,Post,25575.56,25285.28,25244.57,25231.94,25518.36,25617.31,25284.7,25226.22,25386.95,,,,,,,,,,,,,,,
,,ER(Å/Min),11128.62,11540.79,11631.84,11717.1,11559.09,11019.42,11528.55,11762.61,11972.04,,,,,,,,,,,,,,,
03-06-17,MTOP1,Pre,29248.17,29070.96,29068.07,29093.22,29298.87,29252.37,29080.47,29063.18,29307.38,9865.47,9190.86,9611.97,230.1599311,2.394513623,Pass,1400,Q17100015.F1,,9000,15600,8090,12070,6,6
,,Post,26184.55,25887.78,25870.95,25823.51,26032.97,26147.87,25858.21,25822.05,26018.89,,,,,,,,,,,,,,,
,,ER(Å/Min),9190.86,9549.54,9591.36,9809.13,9797.7,9313.5,9666.78,9723.39,9865.47,,,,,,,,,,,,,,,
03-10-17,MTOP1,Pre,29242.62,29032.74,28918.38,29039.69,29223.99,29238.21,29056.69,29032.36,29207.03,10984.29,10132.14,10589.26333,315.2215671,2.976803553,Pass,1400,Q17100066.F1,,9000,15600,8090,12070,6,6
,,Post,25811.26,25530.76,25541,25423.19,25633.94,25837.21,25488.24,25412.72,25545.6,,,,,,,,,,,,,,,
,,ER(Å/Min),10294.08,10505.94,10132.14,10849.5,10770.15,10203,10705.35,10858.92,10984.29,,,,,,,,,,,,,,,
03/20/2017,MTOP1,Pre,29105.15,28931.84,28942.04,28945.97,29165.45,29120.37,28942.56,28935.86,29160.74,11036.07,10183.65,10628.20333,281.5134718,2.648739989,Pass,1428,Q17120011.F1,,9000,15600,8090,12070,6,6
,,Post,25706.65,25401,25388.48,25341.28,25579.95,25725.82,25404.06,25336.08,25482.05,,,,,,,,,,,,,,,
,,ER(Å/Min),10195.5,10592.52,10660.68,10814.07,10756.5,10183.65,10615.5,10799.34,11036.07,,,,,,,,,,,,,,,
04-05-17,MTOP1,Pre,28978.5,28855.88,28890.4,28851.59,29061.88,28980.73,28839.39,28855.33,29114.86,10503.66,9493.92,10062.83333,296.1224994,2.942734811,Pass,1335,,,9000,15600,8090,12070,6,6
,,Post,25709.17,25509.1,25545.99,25457.73,25624.78,25816.09,25520.39,25443.17,25613.64,,,,,,,,,,,,,,,
,,ER(Å/Min),9807.99,10040.34,10033.23,10181.58,10311.3,9493.92,9957,10236.48,10503.66,,,,,,,,,,,,,,,
04-10-17,MTOP1,Pre,29067.41,28872.28,28848.33,28854.53,29068.71,29020.13,28857.23,28861.98,29065.16,10619.76,9738.96,10189.31,275.821058,2.706965025,Pass,1400,Q17150013.F1,,9000,15600,8090,12070,6,6
,,Post,25794.62,25484.33,25456.34,25398.89,25663.79,25773.81,25459.72,25391.09,25525.24,,,,,,,,,,,,,,,
,,ER(Å/Min),9818.37,10163.85,10175.97,10366.92,10214.76,9738.96,10192.53,10412.67,10619.76,,,,,,,,,,,,,,,
04/13/2017,MTOP1,Pre,28985.89,28804.77,28847.05,28810.85,28990.02,28946.31,28790.16,28798.1,29037.86,10923.54,10002.72,10579.21,305.5866572,2.888558382,Pass,1428,,,9000,15600,8090,12070,6,6
,,Post,25585.24,25283.66,25305.24,25201.57,25389.2,25612.07,25289.38,25210.34,25396.68,,,,,,,,,,,,,,,
,,ER(Å/Min),10201.95,10563.33,10625.43,10827.84,10802.46,10002.72,10502.34,10763.28,10923.54,,,,,,,,,,,,,,,
04/13/2017,MTOP1,Pre,29013.73,28818.41,28818.57,28825.06,29061.34,28965.45,28806.04,28824.86,29045.64,10201.65,9300.06,9781.41,271.718388,2.77790613,Pass,1159,Q17150058.F1,,9000,15600,8090,12070,6,6
,,Post,25865.18,25552.52,25554.48,25514.85,25784.79,25865.43,25557.54,25494.99,25645.09,,,,,,,,,,,,,,,
,,ER(Å/Min),9445.65,9797.67,9792.27,9930.63,9829.65,9300.06,9745.5,9989.61,10201.65,,,,,,,,,,,,,,,
04/18/2017,MTOP1,Pre,28950.63,28809.27,28867.4,28827.81,29066.89,28959.3,28804.95,28813.91,29043.01,10495.47,9497.16,10047.96,288.5209503,2.871438086,Pass,1335,,,9000,15600,8090,12070,6,6
,,Post,25700.12,25442.91,25512.17,25440.38,25691.61,25793.58,25481.26,25392.74,25544.52,,,,,,,,,,,,,,,
,,ER(Å/Min),9751.53,10099.08,10065.69,10162.29,10125.84,9497.16,9971.07,10263.51,10495.47,,,,,,,,,,,,,,,
04/21/2017,MTOP1,Pre,28932.78,28764.22,28756.58,28765.25,28989.67,28952.22,28763.02,28753.43,28982.25,11013.3,9826.65,10347.87,340.3706186,3.289281935,Pass,1159,Q17160093.F1,,9000,15600,8090,12070,6,6
,,Post,25590.43,25330.18,25345.09,25278.38,25508.26,25676.67,25352.46,25223.19,25311.15,,,,,,,,,,,,,,,
,,ER(Å/Min),10027.05,10302.12,10234.47,10460.61,10444.23,9826.65,10231.68,10590.72,11013.3,,,,,,,,,,,,,,,
04/25/2017,MTOP1,Pre,28938.21,28806.74,28847.23,28756.21,29011.56,28999.72,28766.68,28770.05,29053.64,11878.35,10331.88,11037.77333,472.6763182,4.282352101,Pass,1335,,,9000,15600,8090,12070,6,6
,,Post,25411.99,25104.06,25103.8,25074.56,25372.47,25555.76,25187.33,24932.56,25094.19,,,,,,,,,,,,,,,
,,ER(Å/Min),10578.66,11108.04,11230.29,11044.95,10917.27,10331.88,10738.05,11512.47,11878.35,,,,,,,,,,,,,,,
04/26/2017,MTOP1,Pre,29004.77,28805.58,28838.8,28781.72,28983.14,28970.16,28795.55,28767.37,28930.46,10755.54,9079.2,9818.106667,461.8951931,4.704524088,Pass,1159,Q17170052.F1,,9000,15600,8090,12070,6,6
,,Post,25839.29,25529.24,25574.15,25477.18,25763.59,25943.76,25572.2,25378.54,25345.28,,,,,,,,,,,,,,,
,,ER(Å/Min),9496.44,9829.02,9793.95,9913.62,9658.65,9079.2,9670.05,10166.49,10755.54,,,,,,,,,,,,,,,
05-01-17,MTOP1,Pre,24219,24706,24839,24677,24107,24178,24700,24658,24122,8916,7659,8466.333333,359.5260769,4.246538174,Fail,121,,,9000,15600,8090,12070,6,6
,,Post,21349,21815,22014,21900,21554,21206,21794,21816,21359,,,,,,,,,,,,,,,
,,ER(Å/Min),8610,8673,8475,8331,7659,8916,8718,8526,8289,,,,,,,,,,,,,,,
05-07-17,MTOP1,Pre,29276.78,29117.88,29118.92,29142.34,29352,29304.7,29129.84,29111.61,29347.37,11374.17,10128.9,10804.71667,381.7857103,3.53350969,Pass,1428,Q17190025.F1,,9000,15600,8090,12070,6,6
,,Post,25837.11,25518.54,25497.8,25468,25710.86,25928.4,25553.72,25416.88,25555.98,,,,,,,,,,,,,,,
,,ER(Å/Min),10319.01,10798.02,10863.36,11023.02,10923.42,10128.9,10728.36,11084.19,11374.17,,,,,,,,,,,,,,,
05-11-17,MTOP1,Pre,29319.26,29130.16,29146.05,29148.63,29335.25,29345.53,29147.12,29133.61,29328.22,11849.76,10292.04,11090.05667,445.1648179,4.014089659,Pass,1428,Q17190048.F1,,9000,15600,8090,12070,6,6
,,Post,25658.06,25380.62,25429.46,25426.42,25770.85,25395.61,25321.89,25483.21,25897.54,,,,,,,,,,,,,,,
,,ER(Å/Min),10983.6,11248.62,11149.77,11166.63,10693.2,11849.76,11475.69,10951.2,10292.04,,,,,,,,,,,,,,,
05/15/2017,MTOP1,Pre,29232.69,28988.35,29062.17,29080.77,29253.84,29290.88,29047.32,29039.42,29219.3,11971.89,10340.7,11166.64,476.8384165,4.270204972,Pass,1159,Q17200024.F1,,9000,15600,8090,12070,6,6
,,Post,25671.14,25309.41,25285.9,25261.74,25509.5,25843.98,25387.06,25217.42,25228.67,,,,,,,,,,,,,,,
,,ER(Å/Min),10684.65,11036.82,11328.81,11457.09,11233.02,10340.7,10980.78,11466,11971.89,,,,,,,,,,,,,,,
05/20/2017,MTOP1,Pre,29208.25,29055.55,29093.47,29048.56,29271.49,29183.05,29051.96,29044.49,29274.6,11785.41,10097.79,10986.37667,471.397095,4.290742155,Pass,1428,Q17200066.F1,,9000,15600,8090,12070,6,6
,,Post,25668.38,25372.47,25408.6,25338.84,25627.69,25817.12,25443.05,25250.01,25346.13,,,,,,,,,,,,,,,
,,ER(Å/Min),10619.61,11049.24,11054.61,11129.16,10931.4,10097.79,10826.73,11383.44,11785.41,,,,,,,,,,,,,,,
05/25/2017,MTOP1,Pre,29116,28971,28968,28980,29193,29146,28970,28964,29208,9903,8208,8935.666667,527.1302021,5.89917039,Fail,121,,,9000,15600,8090,12070,6,6
,,Post,26325,26037,26039,25931,26138,26410,26091,25831,25907,,,,,,,,,,,,,,,
,,ER(Å/Min),8373,8802,8787,9147,9165,8208,8637,9399,9903,,,,,,,,,,,,,,,
05/20/2017,MTOP1,Pre,29182,28995,29044,28988,29185,29178,29002,29892,29180,13011,9396,10302.33333,1074.828707,10.43286674,Fail,,,,9000,15600,8090,12070,6,6
,,Post,25982,25694,25682,25605,25841,26046,25704,25555,25630,,,,,,,,,,,,,,,
,,ER(Å/Min),9600,9903,10086,10149,10032,9396,9894,13011,10650,,,,,,,,,,,,,,,
06-01-17,MTOP1,Pre,29118.15,28948.59,28993.37,28951.85,29137.82,29120,28938.03,28940.83,29137.21,10242.48,8570.37,9368.583333,515.5407181,5.5028674,Fail,1159,Q17220053.F1,,9000,15600,8090,12070,6,6
,,Post,26177.46,25872.68,25899.54,25738.22,25913.28,26263.21,25906.67,25685.99,25723.05,,,,,,,,,,,,,,,
,,ER(Å/Min),8822.07,9227.73,9281.49,9640.89,9673.62,8570.37,9094.08,9764.52,10242.48,,,,,,,,,,,,,,,
06-05-17,MTOP1,Pre,29110,28905,28888,28879,29127,29051,28892,28891,29131,10641,8976,9821.333333,479.0845437,4.877999019,Fail,1335,,,9000,15600,8090,12070,6,6
,,Post,25949,25652,25657,25544,25748,26059,25709,25508,25584,,,,,,,,,,,,,,,
,,ER(Å/Min),9483,9759,9693,10005,10137,8976,9549,10149,10641,,,,,,,,,,,,,,,
06-09-17,MTOP1,Pre,29085,28902,28890,28889,29111,29083,28887,28890,29120,9942,8442,9148.666667,450.4750271,4.923941854,Fail,121,,,9000,15600,8090,12070,6,6
,,Post,26159,25884,25891,25773,25967,26269,25936,25726,25806,,,,,,,,,,,,,,,
,,ER(Å/Min),8778,9054,8997,9348,9432,8442,8853,9492,9942,,,,,,,,,,,,,,,
06/19/2017,MTOP1,Pre,29384,29218,29260,29214,29410,29370,29196,29224,29485,12543,11067,11759.33333,474.2082876,4.032612004,Pass,1159,Q17250028.F1,2 lamps changed ,9000,15600,8090,12070,6,6
,,Post,25695,25348,25391,25190,25392,25642,25331,25190,25304,,,,,,,,,,,,,,,
,,ER(Å/Min),11067,11610,11607,12072,12054,11184,11595,12102,12543,,,,,,,,,,,,,,,
06/23/2017,MTOP1,Pre,29334,29135,29126,29115,29327,29285,29112,29126,29361,11430,9378,10369.66667,575.8654357,5.553364965,Pass,1159,Q17250064.F1,,9000,15600,8090,12070,6,6
,,Post,26010,25693,25698,25594,25825,26159,25766,25516,25551,,,,,,,,,,,,,,,
,,ER(Å/Min),9972,10326,10284,10563,10506,9378,10038,10830,11430,,,,,,,,,,,,,,,
06/29/2017,MTOP1,Pre,29276.03,29104.69,29076.56,29090.07,29319.35,29267.06,29083.6,29098.88,29354.13,10750.17,9159.27,9983.7,475.4057194,4.761818959,Pass,64,,,9000,15600,8090,12070,6,6
,,Post,25863.17,25684.04,25778.37,25773.6,26151.19,25683.67,25642.67,25841.52,26301.04,,,,,,,,,,,,,,,
,,ER(Å/Min),10238.58,10261.95,9894.57,9949.41,9504.48,10750.17,10322.79,9772.08,9159.27,,,,,,,,,,,,,,,
06/29/2017,MTOP1,Pre,29227.4,29041.31,29091.86,29043.77,29222.82,29194.34,29035.5,29029.07,29268.62,10761.78,9209.16,10007.18667,456.6896813,4.563617094,Pass,1428,Q17270030.F1,,9000,15600,8090,12070,6,6
,,Post,26045.53,25720.85,25777.53,25622.6,25812.11,26124.62,25758.36,25590.17,25681.36,,,,,,,,,,,,,,,
,,ER(Å/Min),9545.61,9961.38,9942.99,10263.51,10232.13,9209.16,9831.42,10316.7,10761.78,,,,,,,,,,,,,,,
07-07-17,MTOP1,Pre,29247.01,29040.79,29100,29018.84,29215.29,29180.16,29010.55,29027.06,29227.07,10580.82,8956.59,9656.486667,503.6114351,5.215265681,Fail,1428,Q17290068.F1,,9000,15600,8090,12070,6,6
,,Post,25931.46,25733.37,25912.2,25860.67,26229.76,25653.22,25699.62,25861.64,26215.37,,,,,,,,,,,,,,,
,,ER(Å/Min),9946.65,9922.26,9563.4,9474.51,8956.59,10580.82,9932.79,9496.26,9035.1,,,,,,,,,,,,,,,
07/17/2017,MTOP1,Pre,29108.83,28938.04,28918.4,28938.29,29160.75,29128.04,28935.66,28926.63,29145.06,10484.91,8838.57,9578.396667,498.0849572,5.200086972,Fail,102,Q17290067.F1,,9000,15600,8090,12070,6,6
,,Post,26053.47,25804.84,25792.14,25672.23,25845.68,26181.85,25839.42,25624.79,25650.09,,,,,,,,,,,,,,,
,,ER(Å/Min),9166.08,9399.6,9378.78,9798.18,9945.21,8838.57,9288.72,9905.52,10484.91,,,,,,,,,,,,,,,
07/21/2017,MTOP1,Pre,29057.17,28928.43,28902.72,28914.09,29081.83,29102.75,28915.08,28923.66,29157.3,10339.53,8936.79,9501.513333,465.8835711,4.90325651,Fail,1428,,,9000,15600,8090,12070,6,6
,,Post,25745.59,25687.58,25808.97,25808.7,26102.9,25656.24,25674.8,25816.38,26177.33,,,,,,,,,,,,,,,
,,ER(Å/Min),9934.74,9722.55,9281.25,9316.17,8936.79,10339.53,9720.84,9321.84,8939.91,,,,,,,,,,,,,,,
07/24/2017,MTOP1,Pre,29060.65,28888.45,28875.17,28885.98,29084.38,29049.96,28875.72,28898.37,29117.11,10455.33,8874.48,9546.666667,478.4964733,5.012183729,Fail,121,Q17300011.F1,,9000,15600,8090,12070,6,6
,,Post,26026.35,25757.4,25766.69,25638.53,25800.9,26091.8,25771.25,25610.87,25632,,,,,,,,,,,,,,,
,,ER(Å/Min),9102.9,9393.15,9325.44,9742.35,9850.44,8874.48,9313.41,9862.5,10455.33,,,,,,,,,,,,,,,
07/28/2017,MTOP1,Pre,29124.11,28923.22,28896,28900.27,29111.44,29084.03,28903.13,28905.57,29108.62,10657.26,8970.81,9763.01,471.7010426,4.831512439,Fail,102,Q17310030.F1,,9000,15600,8090,12070,6,6
,,Post,25972.68,25688.46,25683.26,25592.68,25797.65,26093.76,25740.04,25542.63,25556.2,,,,,,,,,,,,,,,
,,ER(Å/Min),9454.29,9704.28,9638.22,9922.77,9941.37,8970.81,9489.27,10088.82,10657.26,,,,,,,,,,,,,,,
08-01-17,MTOP1,Pre,29341.4,29181.41,29240.08,29192.82,29441.74,29345.15,29187.13,29175.75,29419.57,10393.59,8799.87,9497.97,478.4084155,5.036954376,Fail,1159,Q17310047.F1,,9000,15600,8090,12070,6,6
,,Post,26303.4,26066.49,26133.68,25961.66,26168.97,26411.86,26125.54,25904.5,25955.04,,,,,,,,,,,,,,,
,,ER(Å/Min),9114,9344.76,9319.2,9693.48,9818.31,8799.87,9184.77,9813.75,10393.59,,,,,,,,,,,,,,,
08-05-17,MTOP1,Pre,29073.64,28879.81,28922.49,28872.63,29048.49,28991.28,28862.25,28878.85,29121.34,11435.07,9875.16,10587.01,428.9933215,4.052072507,Pass,1534,,,9000,15600,8090,12070,6,6
,,Post,25637.41,25376.25,25434.54,25285.63,25477.87,25699.56,25401.07,25267.77,25309.65,,,,,,,,,,,,,,,
,,ER(Å/Min),10308.69,10510.68,10463.85,10761,10711.86,9875.16,10383.54,10833.24,11435.07,,,,,,,,,,,,,,,
08-07-17,MTOP1,Pre,29331.66,29116.71,29122.67,29103.23,29359.05,29297.66,29114.38,29094.67,29313.33,10256.22,8756.55,9534.043333,454.8514547,4.770813797,Fail,1428, Q17320026.F1,Total 06 Lamps Changed,9000,15600,8090,12070,6,6
,,Post,26251.46,25984.04,25998.11,25833.43,26042.11,26378.81,26034.91,25833.77,25894.59,,,,,,,,,,,,,,,
,,ER(Å/Min),9240.6,9398.01,9373.68,9809.4,9950.82,8756.55,9238.41,9782.7,10256.22,,,,,,,,,,,,,,,
08-10-17,MTOP1,Pre,28969.24,28838.85,28842.01,28829.34,29046.62,29116.63,28843.23,28816.71,29091.18,10470.54,8533.53,9121,603.3696766,6.615170229,Fail,1428,Q17320063.F1 ,QC Failed due to minimum ER is less than 9000,9000,15600,8090,12070,6,6
,,Post,26124.73,25892.42,25905.29,25754.59,25862.96,26257.04,25890.95,25741.83,25601,,,,,,,,,,,,,,,
,,ER(Å/Min),8533.53,8839.29,8810.16,9224.25,9550.98,8578.77,8856.84,9224.64,10470.54,,,,,,,,,,,,,,,
08/22/2017,MTOP1,Pre,28936.14,28815.5,28865.48,28828.76,29035.41,28997.56,28810.43,28810.55,29040.46,9865.47,8128.44,8989.18,527.0957856,5.863669273,Fail,1159,,,9000,15600,8090,12070,6,6
,,Post,26097.01,25858.64,25911.87,25740.44,25914.37,26288.08,25921.42,25688.95,25751.97,,,,,,,,,,,,,,,
,,ER(Å/Min),8517.39,8870.58,8860.83,9264.96,9363.12,8128.44,8667.03,9364.8,9865.47,,,,,,,,,,,,,,,
08/22/2017,MTOP1,Pre,29175,29011,29055,29017,29231,29173,28995,29009,29190,9507,8124,9067.333333,448.3648068,4.944836484,Fail,1159,Q17340033.F1, QC Failed due to minimum ER is  8124,9000,15600,8090,12070,6,6
,,Post,26467,26079,26018,25871,26082,26247,25979,25890,26021,,,,,,,,,,,,,,,
,,ER(Å/Min),8124,8796,9111,9438,9447,8778,9048,9357,9507,,,,,,,,,,,,,,,
08/23/2017,MTOP1,Pre,29258.09,29048.79,29074.87,29029.46,29215.74,29193.09,29028.5,29017.27,29241.13,9700.41,8274.72,8979.1,467.7286278,5.209081398,Fail,1159,,lamp current increased .,9000,15600,8090,12070,6,6
,,Post,26437.09,26111.73,26119.59,25931.08,26088.08,26434.85,26120.12,25919.44,26007.66,,,,,,,,,,,,,,,
,,ER(Å/Min),8463,8811.18,8865.84,9295.14,9382.98,8274.72,8725.14,9293.49,9700.41,,,,,,,,,,,,,,,
08/23/2017,MTOP1,Pre,29200.39,29035.67,29024.31,29040.56,29275.55,29224.38,29020.83,29025.44,29253.57,15819.63,12386.76,14267.83333,1041.373644,7.298751112,Fail,1159,,lamp current increased by 1.5 mA compared to previous result,9000,15600,8090,12070,6,6
,,Post,24792.07,24342.68,24219.95,24064.86,24368.22,25095.46,24437.88,23995.72,23980.36,,,,,,,,,,,,,,,
,,ER(Å/Min),13224.96,14078.97,14413.08,14927.1,14721.99,12386.76,13748.85,15089.16,15819.63,,,,,,,,,,,,,,,
08/23/2017,MTOP1,Pre,29171.13,29022.94,29076.63,29016.43,29246.7,29169.18,28993.44,29016.55,29251.86,9993.81,8432.88,9253.816667,481.1296314,5.199256142,Fail,102,,lamp current decreased by 0.5 mA compared to previous result,9000,15600,8090,12070,6,6
,,Post,26257.11,25957.7,26012.03,25830.92,26066.12,26358.22,25988.73,25811.99,25920.59,,,,,,,,,,,,,,,
,,ER(Å/Min),8742.06,9195.72,9193.8,9556.53,9541.74,8432.88,9014.13,9613.68,9993.81,,,,,,,,,,,,,,,
08/24/2017,MTOP1,Pre,29264.91,29046.01,29033.96,29026.86,29261.58,29209.57,29037.96,29019.14,29232.27,13421.43,11245.23,12418.89,617.6081943,4.973135234,Pass,1159,,lamp current increased by 0.2 mA compared to previous result,9000,15600,8090,12070,6,6
,,Post,25262.78,24944.02,24936.06,24765.13,25002.16,25461.16,24988.37,24757.45,24758.46,,,,,,,,,,,,,,,
,,ER(Å/Min),12006.39,12305.97,12293.7,12785.19,12778.26,11245.23,12148.77,12785.07,13421.43,,,,,,,,,,,,,,,
08/28/2017,MTOP1,Pre,29199.8,28985.13,28985.32,28996.64,29244.93,29162.51,28982.16,28982.73,29208.14,10502.46,9110.22,9826.13,429.4970976,4.370969014,Pass,1428,,,9000,15600,8090,12070,6,6
,,Post,26064.87,25739.71,25751.14,25633.79,25856.89,26125.77,25775.79,25613.69,25707.32,,,,,,,,,,,,,,,
,,ER(Å/Min),9404.79,9736.26,9702.54,10088.55,10164.12,9110.22,9619.11,10107.12,10502.46,,,,,,,,,,,,,,,
09-04-17,MTOP1,Pre,29221,28981,29026,28970,29161,29171,28999,28958,29113,10647,9438,10075.33333,379.3224222,3.76486226,Pass,1335,Q17360013.F1,,9000,15600,8090,12070,6,6
,,Post,25705,25580,25727,25631,25893,26025,25707,25542,25564,,,,,,,,,,,,,,,
,,ER(Å/Min),10548,10203,9897,10017,9804,9438,9876,10248,10647,,,,,,,,,,,,,,,
09-11-17,MTOP1,Pre,29064.23,28911.51,28952.72,28911.52,29154.75,29027.93,28886.05,28910.12,29173.84,10453.38,8881.8,9676.14,471.8989124,4.876933492,Fail,102,,min ER fail,9000,15600,8090,12070,6,6
,,Post,25967.27,25715.55,25776.24,25595.19,25798.06,26067.33,25753.34,25601.89,25689.38,,,,,,,,,,,,,,,
,,ER(Å/Min),9290.88,9587.88,9529.44,9948.99,10070.07,8881.8,9398.13,9924.69,10453.38,,,,,,,,,,,,,,,
09-11-17,MTOP1,Pre,29345.26,29139.24,29138.15,29129.9,29378.28,29293,29120.9,29136.88,29382.44,11689.74,10261.53,11009.62667,438.8893164,3.98641416,Pass,121,Q17370041.F1,,9000,15600,8090,12070,6,6
,,Post,25537.24,25368.13,25497.32,25495.91,25835.71,25396.42,25393.72,25548.79,25961.93,,,,,,,,,,,,,,,
,,ER(Å/Min),11424.06,11313.33,10922.49,10901.97,10627.71,11689.74,11181.54,10764.27,10261.53,,,,,,,,,,,,,,,
09/15/2017,MTOP1,Pre,29284.92,29094.02,29079.03,29081.34,29340.71,29247.29,29075.71,29079.18,29299.66,11405.01,9958.38,10722.68667,434.3174156,4.050453297,Pass,1159,,,9000,15600,8090,12070,6,6
,,Post,25835.41,25545.86,25529.09,25421.93,25641.21,25927.83,25580.44,25434.04,25497.99,,,,,,,,,,,,,,,
,,ER(Å/Min),10348.53,10644.48,10649.82,10978.23,11098.5,9958.38,10485.81,10935.42,11405.01,,,,,,,,,,,,,,,
09/19/2017,MTOP1,Pre,29249.16,29037.86,29048.31,29055.98,29315.64,29186.67,29033.43,29058.3,29283.09,11089.14,9483.24,10305.04667,497.7557831,4.83021377,Pass,1428,Q17380024.F1,,9000,15600,8090,12070,6,6
,,Post,25973.24,25650.8,25651.6,25517.68,25737.81,26025.59,25683.79,25526.08,25586.71,,,,,,,,,,,,,,,
,,ER(Å/Min),9827.76,10161.18,10190.13,10614.9,10733.49,9483.24,10048.92,10596.66,11089.14,,,,,,,,,,,,,,,
09/20/2017,MTOP1,Pre,29363.56,29188.97,29237.08,29175.03,29354.19,29367.85,29186.56,29159.69,29335.69,11915.22,11371.44,11662.88,180.1770479,1.544876119,Pass,64,,,9000,15600,8090,12070,6,6
,,Post,25573.08,25285.36,25330.42,25203.29,25485.9,25558.68,25314.09,25246.95,25382.21,,,,,,,,,,,,,,,
,,ER(Å/Min),11371.44,11710.83,11719.98,11915.22,11604.87,11427.51,11617.41,11738.22,11860.44,,,,,,,,,,,,,,,
09/25/2017,MTOP1,Pre,29225.05,29028.19,29030.47,29035.27,29322.31,29210.44,29036.75,29016.54,29236.96,11402.97,10095.81,10788.5,396.1504757,3.671969928,Pass,121/1159,Q17390017.F1,,9000,15600,8090,12070,6,6
,,Post,25764.29,25460.91,25470.62,25351.13,25619.9,25845.17,25470.12,25358.37,25435.97,,,,,,,,,,,,,,,
,,ER(Å/Min),10382.28,10701.84,10679.55,11052.42,11107.23,10095.81,10699.89,10974.51,11402.97,,,,,,,,,,,,,,,
09/29/2017,MTOP1,Pre,29232.82,29035.57,29104.16,29050.08,29273.6,29204.2,29033.5,29034.4,29227.23,22067.79,16848.03,19960.96333,1756.012993,8.797235703,Fail,1159,,,9000,15600,8090,12070,6,6
,,Post,23330.08,22481.68,22159.47,22001.7,22269.61,23588.19,22638.6,21972.04,21871.3,,,,,,,,,,,,,,,
,,ER(Å/Min),17708.22,19661.67,20834.07,21145.14,21011.97,16848.03,19184.7,21187.08,22067.79,,,,,,,,,,,,,,,
09/29/2017,MTOP1,Pre,29227.9,29075.22,29022.4,29016.91,29216.45,29194.58,29004.12,29025.15,29309.33,13430.49,11253.75,12469.11667,691.0008972,5.541698869,Pass,1159,Q17390067.F1,,9000,15600,8090,12070,6,6
,,Post,25341.74,24910.19,24868.88,24685.96,24953.32,25443.33,24955.91,24692.88,24832.5,,,,,,,,,,,,,,,
,,ER(Å/Min),11658.48,12495.09,12460.56,12992.85,12789.39,11253.75,12144.63,12996.81,13430.49,,,,,,,,,,,,,,,
09/29/2017,MTOP1,Pre,29164.5,28990.36,29052.93,28994.25,29202.8,29184.83,28997.84,28981.24,29159.73,13019.55,10824.09,11962.00333,674.0735644,5.635122693,Pass,1534/1428,,,9000,15600,8090,12070,6,6
,,Post,25079.11,24856.9,25046.83,25035.07,25454.73,24844.98,24843.38,25129.77,25551.7,,,,,,,,,,,,,,,
,,ER(Å/Min),12256.17,12400.38,12018.3,11877.54,11244.21,13019.55,12463.38,11554.41,10824.09,,,,,,,,,,,,,,,
10-02-17,MTOP1,Pre,29198.96,29022.39,29092.57,29024.76,29231.13,29205.66,29039.78,29025.53,29201.25,11368.68,9830.97,10645.99667,478.6210145,4.495783997,Pass,1159,Q17400001.F1,,9000,15600,8090,12070,6,6
,,Post,25824.24,25511.15,25523.99,25386.1,25552.32,25928.67,25575.78,25390.1,25411.69,,,,,,,,,,,,,,,
,,ER(Å/Min),10124.16,10533.72,10705.74,10915.98,11036.43,9830.97,10392,10906.29,11368.68,,,,,,,,,,,,,,,
10-03-17,MTOP1,Pre,29123.51,28984.76,29053.1,29004.14,29228.73,29172.63,28986.99,28977.58,29179.13,11219.52,9742.47,10533.98667,500.0558264,4.747071002,Pass,1159/64,Q17400023.F1,,9000,15600,8090,12070,6,6
,,Post,25775.63,25496.54,25578.06,25377.16,25544.64,25925.14,25609.52,25362.63,25439.29,,,,,,,,,,,,,,,
,,ER(Å/Min),10043.64,10464.66,10425.12,10880.94,11052.27,9742.47,10132.41,10844.85,11219.52,,,,,,,,,,,,,,,
10-04-17,MTOP1,Pre,29454.49,29279.09,29299.24,29272.54,29515,29429.53,29258.66,29268.61,29522.9,11826,10212.45,10984.83333,506.5778308,4.611611442,Pass,121,,,9000,15600,8090,12070,6,6
,,Post,25933.15,25623.09,25683.85,25518.31,25732.56,26025.38,25755.57,25492.75,25580.9,,,,,,,,,,,,,,,
,,ER(Å/Min),10564.02,10968,10846.17,11262.69,11347.32,10212.45,10509.27,11327.58,11826,,,,,,,,,,,,,,,
10-09-17,MTOP1,Pre,29403.4,29225.73,29302.33,29250.12,29454.26,29412.46,29226.74,29240.57,29450.94,11997.45,10375.47,11170.79,519.7465619,4.652728785,Pass,1428,Q17410022.F1,,9000,15600,8090,12070,6,6
,,Post,25852.14,25542.48,25599.91,25420.62,25591.45,25953.97,25639.1,25402.72,25451.79,,,,,,,,,,,,,,,
,,ER(Å/Min),10653.78,11049.75,11107.26,11488.5,11588.43,10375.47,10762.92,11513.55,11997.45,,,,,,,,,,,,,,,
10/15/2017,MTOP1,Pre,29295.63,29136.46,29151.74,29173.31,29429.74,29288.37,29140.93,29158.46,29382.11,10926.87,9389.43,10164.11333,498.9961621,4.909391953,Pass,121,,,9000,15600,8090,12070,6,6
,,Post,26074.81,25770.5,25794.86,25681.48,25914.67,26158.56,25885.81,25643.9,25739.82,,,,,,,,,,,,,,,
,,ER(Å/Min),9662.46,10097.88,10070.64,10475.49,10545.21,9389.43,9765.36,10543.68,10926.87,,,,,,,,,,,,,,,
10/20/2017,MTOP1,Pre,29278.46,29129.17,29176.57,29132.22,29383.74,29272.78,29100.49,29127.38,29378.32,11439.51,9933.51,10662.30667,461.9682987,4.332723801,Pass,121,,,9000,15600,8090,12070,6,6
,,Post,25838.58,25580.47,25656.01,25496.32,25726.17,25961.61,25694.62,25473.28,25565.15,,,,,,,,,,,,,,,
,,ER(Å/Min),10319.64,10646.1,10561.68,10907.7,10972.71,9933.51,10217.61,10962.3,11439.51,,,,,,,,,,,,,,,
10/24/2017,MTOP1,Pre,29238.29,29054.84,29072.11,29072.74,29308.29,29230.19,29057.5,29068.97,29287.93,11731.59,10220.58,10926.61,453.6350207,4.151653813,Pass,1159,,,9000,15600,8090,12070,6,6
,,Post,25704.76,25429.55,25470.58,25356.39,25584.94,25823.33,25547.67,25316.41,25377.4,,,,,,,,,,,,,,,
,,ER(Å/Min),10600.59,10875.87,10804.59,11149.05,11170.05,10220.58,10529.49,11257.68,11731.59,,,,,,,,,,,,,,,
10/30/2017,MTOP1,Pre,29278.5,29084.75,29081.97,29067.79,29226.94,29265.84,29063.73,29085.57,29287.08,10670.73,9345.72,9937.976667,465.8009396,4.68708023,Pass,64,,,9000,15600,8090,12070,6,6
,,Post,25833.58,25666.81,25816.51,25786.74,26111.12,25708.93,25646.71,25886,26171.84,,,,,,,,,,,,,,,
,,ER(Å/Min),10334.76,10253.82,9796.38,9843.15,9347.46,10670.73,10251.06,9598.71,9345.72,,,,,,,,,,,,,,,
11-01-17,MTOP1,Pre,29233.8,29054.15,29047.98,29048.7,29264.93,29194.31,29039.24,29044.78,29287.78,10304.37,9078.12,9700.423333,414.4850895,4.272855681,Pass,1335,,,9000,15600,8090,12070,6,6
,,Post,25871.44,25726.11,25866.96,25815.83,26151.94,25759.52,25715.03,25945.83,26261.74,,,,,,,,,,,,,,,
,,ER(Å/Min),10087.08,9984.12,9543.06,9698.61,9338.97,10304.37,9972.63,9296.85,9078.12,,,,,,,,,,,,,,,
11-03-17,MTOP1,Pre,29184.48,29020.28,29051.97,29018.82,29275.03,29155.4,29022.62,29020.44,29266.87,10435.8,9071.85,9723.486667,448.3910983,4.611422976,Pass,121,,,9000,15600,8090,12070,6,6
,,Post,26086.81,25790,25859.72,25688.78,25905.8,26131.45,25914.98,25679.64,25788.27,,,,,,,,,,,,,,,
,,ER(Å/Min),9293.01,9690.84,9576.75,9990.12,10107.69,9071.85,9322.92,10022.4,10435.8,,,,,,,,,,,,,,,
11-07-17,MTOP1,Pre,29371.28,29181.49,29210.04,29161.45,29347.57,29335.74,29168.07,29179.13,29443.89,11503.08,10202.79,10806.67333,393.8019118,3.644062327,Pass,1335,,,9000,15600,8090,12070,6,6
,,Post,25872.93,25587.51,25644.86,25489.75,25685.31,25934.81,25678.02,25475.92,25609.53,,,,,,,,,,,,,,,
,,ER(Å/Min),10495.05,10781.94,10695.54,11015.1,10986.78,10202.79,10470.15,11109.63,11503.08,,,,,,,,,,,,,,,
11/13/2017,MTOP1,Pre,29307.21,29128.03,29188.15,29146.12,29359.07,29299.09,29130.99,29128.29,29317.71,11264.88,10118.07,10719.40333,348.6431614,3.252449326,Pass,102,Q17460014.F1,,9000,15600,8090,12070,6,6
,,Post,25662.89,25472.6,25640.62,25567.89,25860.81,25544.13,25488.43,25664.06,25945.02,,,,,,,,,,,,,,,
,,ER(Å/Min),10932.96,10966.29,10642.59,10734.69,10494.78,11264.88,10927.68,10392.69,10118.07,,,,,,,,,,,,,,,
11/14/2017,MTOP1,Pre,29121.6,28932.16,28923.75,28918.76,29112.52,29104.02,28915.9,28914.16,29154.94,10053.03,8761.92,9312.536667,427.5651652,4.591285709,Fail,121/1159,,After Lamp 3 replaced.,9000,15600,8090,12070,6,6
,,Post,26153.69,25853.92,25869.13,25745.43,25894.18,26183.38,25946.97,25709.57,25803.93,,,,,,,,,,,,,,,
,,ER(Å/Min),8903.73,9234.72,9163.86,9519.99,9655.02,8761.92,8906.79,9613.77,10053.03,,,,,,,,,,,,,,,
11/14/2017,MTOP1,Pre,29538.89,29321.81,29372.93,29308.42,29506.81,29477.14,29308.81,29313.74,29491.91,11038.11,9584.61,10365.45,442.9733063,4.27355596,Pass,102,,After Lamp 3 replaced.2nd time min ER FAIL,9000,15600,8090,12070,6,6
,,Post,26142.8,25852.19,25976.55,25780.63,25945.72,26282.27,25999.7,25751.71,25812.54,,,,,,,,,,,,,,,
,,ER(Å/Min),10188.27,10408.86,10189.14,10583.37,10683.27,9584.61,9927.33,10686.09,11038.11,,,,,,,,,,,,,,,
11/17/2017,MTOP1,Pre,29459,29253,29311,29276,29453,29445,29263,29267,29443,10704,9501,9953.666667,417.0713368,4.190127626,Pass,121,,After Lamp 5 replaced.,9000,15600,8090,12070,6,6
,,Post,26010,25866,26080,25990,26265,25877,25869,26076,26276,,,,,,,,,,,,,,,
,,ER(Å/Min),10347,10161,9693,9858,9564,10704,10182,9573,9501,,,,,,,,,,,,,,,
11/21/2017,MTOP1,Pre,29380.79,29238.83,29297.89,29254.76,29476.63,29387.87,29225.17,29233.7,29422.07,11512.59,10259.43,10833.75,404.0962617,3.729975878,Pass,1428,,After 5 lamps replaced,9000,15600,8090,12070,6,6
,,Post,25864.87,25664.27,25722.46,25569.85,25733.89,25968.06,25750.65,25557.87,25584.54,,,,,,,,,,,,,,,
,,ER(Å/Min),10547.76,10723.68,10726.29,11054.73,11228.22,10259.43,10423.56,11027.49,11512.59,,,,,,,,,,,,,,,
11/24/2017,MTOP1,Pre,29341.58,29198.45,29198.55,29214.09,29410.05,29400.13,29211.84,29202.12,29417.15,12319.08,11016.48,11601.27667,409.9134964,3.533348167,Pass,1428,,After lamp holder change & gold reflector plate change ,9000,15600,8090,12070,6,6
,,Post,25552.22,25357.01,25386.61,25289.58,25427.22,25727.97,25488.11,25250.62,25310.79,,,,,,,,,,,,,,,
,,ER(Å/Min),11368.08,11524.32,11435.82,11773.53,11948.49,11016.48,11171.19,11854.5,12319.08,,,,,,,,,,,,,,,
11/24/2017,MTOP1,Pre,29535.27,29345.91,29414.32,29337.37,29528.37,29456.54,29321.07,29345.83,29565.91,12010.02,10601.22,11284.91667,427.9967957,3.792644716,Pass,1335,,Current intensity lowered ,9000,15600,8090,12070,6,6
,,Post,25853.44,25594.7,25681.11,25506.22,25700.44,25922.8,25708.09,25466.47,25562.57,,,,,,,,,,,,,,,
,,ER(Å/Min),11045.49,11253.63,11199.63,11493.45,11483.79,10601.22,10838.94,11638.08,12010.02,,,,,,,,,,,,,,,
11/24/2017,MTOP1,Pre,29485.27,29331.29,29325.88,29331.24,29546.84,29491.06,29323.99,29327.05,29544.25,10950.45,9498.66,10177.81333,456.3406974,4.483681145,Pass,121,,Current intensity further lowered. ER and unif passed,9000,15600,8090,12070,6,6
,,Post,26215.86,25951.94,25966.01,25866.28,26082.55,26324.84,26077.07,25794.78,25894.1,,,,,,,,,,,,,,,
,,ER(Å/Min),9808.23,10138.05,10079.61,10394.88,10392.87,9498.66,9740.76,10596.81,10950.45,,,,,,,,,,,,,,,
11/29/2017,MTOP1,Pre,29411.56,29249.6,29310.27,29251.45,29510.67,29382.78,29242.07,29242,29494.33,10548.45,9277.32,9829.013333,411.9634356,4.191299998,Pass,1335,Q174800046.F1,,9000,15600,8090,12070,6,6
,,Post,26270.25,25977.19,26060.12,25910.21,26181.26,26290.34,26099.58,25840.56,25978.18,,,,,,,,,,,,,,,
,,ER(Å/Min),9423.93,9817.23,9750.45,10023.72,9988.23,9277.32,9427.47,10204.32,10548.45,,,,,,,,,,,,,,,
11-04-17,MTOP1,Pre,29324.05,29174.59,29244.16,29185,29401.17,29322.79,29159.95,29177.51,29377.72,9796.44,8618.07,9137.223333,408.9951257,4.476142377,Fail,1428,,min ER fail,9000,15600,8090,12070,6,6
,,Post,26198.72,26049.62,26219.28,26170.1,26528.48,26057.31,25987.08,26251.77,26492.91,,,,,,,,,,,,,,,
,,ER(Å/Min),9375.99,9374.91,9074.64,9044.7,8618.07,9796.44,9518.61,8777.22,8654.43,,,,,,,,,,,,,,,
12-04-17,MTOP1,Pre,29578.5,29401.05,29453.71,29385.85,29564.58,29499.85,29373.12,29390.29,29621.59,11356.92,10137.75,10776.62667,392.285114,3.640147573,Pass,102,,,9000,15600,8090,12070,6,6
,,Post,26108.74,25788.79,25862.46,25717.77,25921.47,26120.6,25905.88,25677,25835.95,,,,,,,,,,,,,,,
,,ER(Å/Min),10409.28,10836.78,10773.75,11004.24,10929.33,10137.75,10401.72,11139.87,11356.92,,,,,,,,,,,,,,,
12-07-17,MTOP1,Pre,29293.75,29155.54,29221.92,29132.32,29337.77,29290.81,29136.51,29153.5,29357.98,10269.99,8964.69,9582.19,421.137736,4.395005067,Fail,103,,,9000,15600,8090,12070,6,6
,,Post,26045.75,25875.62,26026.3,25967.08,26349.54,25867.48,25817.17,26060.14,26324.45,,,,,,,,,,,,,,,
,,ER(Å/Min),9744,9839.76,9586.86,9495.72,8964.69,10269.99,9958.02,9280.08,9100.59,,,,,,,,,,,,,,,
12-12-17,MTOP1,Pre,29323.21,29152.19,29214.82,29166.43,29424.36,29306.86,29148.94,29155.27,29393.21,10146.9,8952.21,9461.556667,407.1348853,4.303043354,Fail,1159,,Min ER fail,9000,15600,8090,12070,6,6
,,Post,26339.14,26018.49,26084.11,25938.02,26209.06,26309.97,26117.59,25873.33,26010.91,,,,,,,,,,,,,,,
,,ER(Å/Min),8952.21,9401.1,9392.13,9685.23,9645.9,8990.67,9094.05,9845.82,10146.9,,,,,,,,,,,,,,,
12/16/2017,MTOP1,Pre,29325.98,29133.78,29141.88,29143.09,29366.18,29278.87,29119.93,29126.96,29377.76,10506.3,9322.71,9907.516667,400.6654164,4.044054932,Pass,121,,,9000,15600,8090,12070,6,6
,,Post,26190.62,25838.81,25836.54,25755.71,26000.96,26171.3,25920.6,25701.68,25875.66,,,,,,,,,,,,,,,
,,ER(Å/Min),9406.08,9884.91,9916.02,10162.14,10095.66,9322.71,9597.99,10275.84,10506.3,,,,,,,,,,,,,,,
12/21/2017,MTOP1,Pre,29238.75,29107.59,29151.28,29107.74,29324.75,29256.23,29085.84,29108.35,29338.45,9914.49,8688.9,9207.1,416.0988317,4.519325648,Fail,1335,,,9000,15600,8090,12070,6,6
,,Post,26327.81,26030.96,26093.12,25969.12,26245.45,26359.93,26145.74,25891.93,26033.62,,,,,,,,,,,,,,,
,,ER(Å/Min),8732.82,9229.89,9174.48,9415.86,9237.9,8688.9,8820.3,9649.26,9914.49,,,,,,,,,,,,,,,
12/26/2017,MTOP1,Pre,29230.72,29037.31,29037.13,29025.67,29268.26,29214.71,29017.8,29029.8,29291.59,10321.56,9269.55,9858.48,348.59116,3.535952398,Pass,64,,,9000,15600,8090,12070,6,6
,,Post,25903.43,25659.51,25744.42,25739.59,26178.41,25774.19,25621.1,25818.39,26138.51,,,,,,,,,,,,,,,
,,ER(Å/Min),9981.87,10133.4,9878.13,9858.24,9269.55,10321.56,10190.1,9634.23,9459.24,,,,,,,,,,,,,,,
12/28/2017,MTOP1,Pre,29234.64,29022.68,29021.5,29011.38,29246.87,29191.8,29016.19,29020.25,29249.9,8546.22,7361.46,7819.89,389.2963267,4.978283924,Fail,64,,,9000,15600,8090,12070,6,6
,,Post,26704.56,26389.55,26466.13,26377.59,26645.8,26737.98,26560.54,26272.23,26401.16,,,,,,,,,,,,,,,
,,ER(Å/Min),7590.24,7899.39,7666.11,7901.37,7803.21,7361.46,7366.95,8244.06,8546.22,,,,,,,,,,,,,,,
12/28/2017,MTOP1,Pre,29223.62,29035.84,29112.69,29052.87,29283.4,29203.06,29044.45,29041.69,29256.31,11517.6,10264.89,10873.7,374.6082197,3.445085111,Pass,64,,,9000,15600,8090,12070,6,6
,,Post,25711.6,25407.67,25472.2,25378.23,25649,25781.43,25513.39,25302.2,25417.11,,,,,,,,,,,,,,,
,,ER(Å/Min),10536.06,10884.51,10921.47,11023.92,10903.2,10264.89,10593.18,11218.47,11517.6,,,,,,,,,,,,,,,
12/30/2017,MTOP1,Pre,29226.77,29921.89,29469.77,29020.98,29220.23,31223.08,30596.77,29031.71,29261.16,10136.91,9265.08,9733.23,274.9352672,2.824707391,Pass,121,,"ER after lamp 8 failed on 29 Dec 2017, 20:00 pm",9000,15600,8090,12070,6,6
,,Post,26022.04,26600.1,26241.46,25752.5,25946.37,28134.72,27462.92,25730.37,25882.19,,,,,,,,,,,,,,,
,,ER(Å/Min),9614.19,9965.37,9684.93,9805.44,9821.58,9265.08,9401.55,9904.02,10136.91,,,,,,,,,,,,,,,
01-06-18,MTOP1,Pre,29155.33,28967.47,28965.38,28976.11,29208.14,29169.02,28971.21,28967.44,29220.74,9146.73,8204.91,8597.406667,312.6358366,3.636396983,Fail,102,,,9000,15600,8090,12070,6,6
,,Post,26387.92,26097.19,26108.72,26066.08,26321.58,26434.05,26221.97,25999.28,26171.83,,,,,,,,,,,,,,,
,,ER(Å/Min),8302.23,8610.84,8569.98,8730.09,8659.68,8204.91,8247.72,8904.48,9146.73,,,,,,,,,,,,,,,
01-06-18,MTOP1,Pre,29167.6,28976.72,29016.93,28948.41,29145.96,29111.77,28952.2,28960.26,29206.67,8248.29,7107.18,7730.463333,375.0773301,4.851938543,Fail,102,,wafer taken from previous bank,9000,15600,8090,12070,6,6
,,Post,26643.18,26357.98,26472.27,26318.52,26509.41,26742.71,26533.52,26260.3,26457.24,,,,,,,,,,,,,,,
,,ER(Å/Min),7573.26,7856.22,7633.98,7889.67,7909.65,7107.18,7256.04,8099.88,8248.29,,,,,,,,,,,,,,,
01-06-18,MTOP1,Pre,29144.68,28974.9,28963.63,29079.39,29212.92,29159.09,28960.93,30241.07,29206,8374.26,7203.75,7714.236667,371.6596612,4.817841055,Fail,102,,wafer taken from different bank,9000,15600,8090,12070,6,6
,,Post,26602.15,26365.87,26455.99,26501.24,26650.62,26723.45,26559.68,27526.32,26414.58,,,,,,,,,,,,,,,
,,ER(Å/Min),7627.59,7827.09,7522.92,7734.45,7686.9,7306.92,7203.75,8144.25,8374.26,,,,,,,,,,,,,,,
01-06-18,MTOP1,Pre,29427.09,29214.03,29273.68,29204.45,29411.87,29339.69,29184.26,29212.37,29456.71,9005.61,7978.11,8462.423333,335.8047604,3.968186738,Fail,102,,wafer taken from new bank (coating done instantly),9000,15600,8090,12070,6,6
